Repository: Ronak1998/coolroof-spanner

File: data.csv (part 4 of 5)
0,1.0,,,,Paint on Wood,White,,,2016-04-20,2016-04-21,ISO 9050 & EN 673 using FTIR with IR specular reflectance set and Spectrophotometer with 150mm integrating sphere,0.0,0.0,0.0,0.0,0.8574,0.914,109.0,108.0,108.0,,Spectral Reflectance_IIIT Sample 1_   20.04.16_0001.asc
496,497.0,H,I,H-I-6,PVC membrane,Red,2017-05-26,2018-11-26,28/11/2018,2018-12-11,ISO 9050 & EN 673 using FTIR with IR specular reflectance set and Spectrophotometer with 150mm integrating sphere,0.1814,0.1845,0.186,0.1831,0.18375,0.938,18.0,19.0,19.0,,
497,498.0,H,J,H-J-6,PVC membrane,Dark Gray,2017-05-26,2018-11-26,28/11/2018,2018-12-11,ISO 9050 & EN 673 using FTIR with IR specular reflectance set and Spectrophotometer with 150mm integrating sphere,0.1557,0.1557,0.1601,0.155,0.156625,0.938,15.0,15.0,15.0,,
498,499.0,H,K,H-K-6,PVC membrane,Green,2017-05-26,2018-11-26,28/11/2018,2018-12-11,ISO 9050 & EN 673 using FTIR with IR specular reflectance set and Spectrophotometer with 150mm integrating sphere,0.1377,0.1401,0.1373,0.139,0.138525,0.938,13.0,13.0,13.0,,
499,500.0,H,L,H-L-6,PVC membrane,Light Gray,2017-05-26,2018-11-26,28/11/2018,2018-12-11,ISO 9050 & EN 673 using FTIR with IR specular reflectance set and Spectrophotometer with 150mm integrating sphere,0.2915,0.2921,0.2929,0.2899,0.2916,0.938,31.0,32.0,33.0,,
500,501.0,H,M,H-M-6,PVC membrane,Light Green,2017-05-26,2018-11-26,28/11/2018,2018-12-11,ISO 9050 & EN 673 using FTIR with IR specular reflectance set and Spectrophotometer with 150mm integrating sphere,0.2921,0.24,0.2432,0.245,0.255075,0.938,27.0,28.0,28.0,,
501,502.0,H,N,H-N-6,PVC membrane,Tan,2017-05-26,2018-11-26,28/11/2018,2018-12-11,ISO 9050 & EN 673 using FTIR with IR specular reflectance set and Spectrophotometer with 150mm integrating sphere,0.3828,0.3796,0.3857,0.3918,0.384975,0.937,43.0,44.0,45.0,,
502,503.0,H,O,H-O-6,KEE membrane,White,2017-05-26,2018-11-26,28/11/2018,2018-12-11,ISO 9050 & EN 673 using FTIR with IR specular reflectance set and Spectrophotometer with 150mm integrating sphere,0.5364,0.5459,0.538,0.5368,0.539275,0.934,63.0,65.0,65.0,,
503,504.0,H,P,H-P-6,Tile,White,2017-05-26,2018-11-26,28/11/2018,2018-12-11,ISO 9050 & EN 673 using FTIR with IR specular reflectance set and Spectrophotometer with 150mm integrating sphere,0.7052,0.694,0.7064,0.6952,0.7002,0.884,84.0,86.0,86.0,,
504,505.0,H,Q,H-Q-6,Paint,White,2017-05-26,2018-11-26,28/11/2018,2018-12-11,ISO 9050 & EN 673 using FTIR with IR specular reflectance set and Spectrophotometer with 150mm integrating sphere,0.6435,0.6428,0.6456,0.6447,0.64415,0.929,78.0,79.0,79.0,,
505,506.0,H,R,H-R-6,Paint,White,2017-05-26,2018-11-26,28/11/2018,2018-12-11,ISO 9050 & EN 673 using FTIR with IR specular reflectance set and Spectrophotometer with 150mm integrating sphere,0.6698,0.6697,0.6739,0.6683,0.670425,0.924,81.0,82.0,83.0,,
506,507.0,H,S,H-S-6,Paint,White,2017-05-26,2018-11-26,28/11/2018,2018-12-11,ISO 9050 & EN 673 using FTIR with IR specular reflectance set and Spectrophotometer with 150mm integrating sphere,0.6878,0.6818,0.6865,0.6861,0.68555,0.911,83.0,84.0,85.0,,
507,508.0,H,T,H-T-5,Cloth,White,2017-08-26,2018-11-26,28/11/2018,2018-12-11,ISO 9050 & EN 673 using FTIR with IR specular reflectance set and Spectrophotometer with 150mm integrating sphere,0.6566,0.6547,0.6703,0.6447,0.656575,0.937,80.0,81.0,81.0,,
508,509.0,H,U,H-U-5,Cloth,White,2017-08-26,2018-11-26,28/11/2018,2018-12-11,ISO 9050 & EN 673 using FTIR with IR specular reflectance set and Spectrophotometer with 150mm integrating sphere,0.6654,0.6635,0.6672,0.6749,0.66775,0.936,81.0,82.0,83.0,,
509,510.0,A,A,A-A-2,PVC membrane,White,2017-12-07,2017-06-07,2018-12-18,28/12/2018,ISO 9050 & EN 673 using FTIR with IR specular reflectance set and Spectrophotometer with 150mm integrating sphere,0.3196,0.321,0.3065,0.3211,0.31705,0.939,35.0,36.0,36.0,,
510,511.0,A,B,A-B-2,PVC membrane,White,2017-12-07,2017-06-07,2018-12-18,28/12/2018,ISO 9050 & EN 673 using FTIR with IR specular reflectance set and Spectrophotometer with 150mm integrating sphere,0.31,0.3028,0.3205,0.3039,0.3093,0.939,34.0,35.0,35.0,,
511,512.0,A,C,A-C-2,PVC membrane,White,2017-12-07,2017-06-07,2018-12-18,28/12/2018,ISO 9050 & EN 673 using FTIR with IR specular reflectance set and Spectrophotometer with 150mm integrating sphere,0.4394,0.4359,0.4475,0.4436,0.4416,0.938,50.0,52.0,53.0,,
512,513.0,A,D,A-D-2,PVC membrane,White,2017-12-07,2017-06-07,2018-12-18,28/12/2018,ISO 9050 & EN 673 using FTIR with IR specular reflectance set and Spectrophotometer with 150mm integrating sphere,0.4061,0.3834,0.4091,0.4414,0.41,0.939,46.0,48.0,48.0,,
513,514.0,A,E,A-E-2,TPO membrane,White,2017-12-07,2017-06-07,2018-12-18,28/12/2018,ISO 9050 & EN 673 using FTIR with IR specular reflectance set and Spectrophotometer with 150mm integrating sphere,0.5099,0.5019,0.4781,0.4871,0.49425,0.939,57.0,59.0,60.0,,
514,515.0,A,F,A-F-2,PVC membrane,Tan,2017-12-07,2017-06-07,2018-12-18,28/12/2018,ISO 9050 & EN 673 using FTIR with IR specular reflectance set and Spectrophotometer with 150mm integrating sphere,0.3025,0.3011,0.3038,0.3078,0.3038,0.935,33.0,34.0,34.0,,
515,516.0,A,G,A-G-2,PVC membrane,White,2017-12-07,2017-06-07,2018-12-18,28/12/2018,ISO 9050 & EN 673 using FTIR with IR specular reflectance set and Spectrophotometer with 150mm integrating sphere,0.2993,0.3083,0.3083,0.3124,0.307075,0.938,33.0,34.0,35.0,,
516,517.0,A,H,A-H-2,PVC membrane,Blue,2017-12-07,2017-06-07,2018-12-18,28/12/2018,ISO 9050 & EN 673 using FTIR with IR specular reflectance set and Spectrophotometer with 150mm integrating sphere,0.2011,0.1997,0.1984,0.1995,0.199675,0.939,20.0,21.0,21.0,,
517,518.0,A,I,A-I-2,PVC membrane,Red,2017-12-07,2017-06-07,2018-12-18,28/12/2018,ISO 9050 & EN 673 using FTIR with IR specular reflectance set and Spectrophotometer with 150mm integrating sphere,0.2054,0.2075,0.2062,0.2071,0.20655,0.939,21.0,22.0,22.0,,
518,519.0,A,J,A-J-2,PVC membrane,Dark Gray,2017-12-07,2017-06-07,2018-12-18,28/12/2018,ISO 9050 & EN 673 using FTIR with IR specular reflectance set and Spectrophotometer with 150mm integrating sphere,0.2012,0.2043,0.201,0.2006,0.201775,0.939,21.0,21.0,21.0,,
519,520.0,A,K,A-K-2,PVC membrane,Green,2017-12-07,2017-06-07,2018-12-18,28/12/2018,ISO 9050 & EN 673 using FTIR with IR specular reflectance set and Spectrophotometer with 150mm integrating sphere,0.207,0.2019,0.2068,0.2064,0.205525,0.939,21.0,22.0,22.0,,
520,521.0,A,L,A-L-2,PVC membrane,Light Gray,2017-12-07,2017-06-07,2018-12-18,28/12/2018,ISO 9050 & EN 673 using FTIR with IR specular reflectance set and Spectrophotometer with 150mm integrating sphere,0.2389,0.2425,0.2455,0.24,0.241725,0.939,25.0,26.0,26.0,,
521,522.0,A,M,A-M-2,PVC membrane,Light Green,2017-12-07,2017-06-07,2018-12-18,28/12/2018,ISO 9050 & EN 673 using FTIR with IR specular reflectance set and Spectrophotometer with 150mm integrating sphere,0.2347,0.2295,0.2324,0.2312,0.23195,0.939,24.0,25.0,25.0,,
522,523.0,A,N,A-N-2,PVC membrane,Tan,2017-12-07,2017-06-07,2018-12-18,28/12/2018,ISO 9050 & EN 673 using FTIR with IR specular reflectance set and Spectrophotometer with 150mm integrating sphere,0.2738,0.2988,0.2961,0.2804,0.287275,0.939,31.0,32.0,32.0,,
523,524.0,A,O,A-O-2,KEE membrane,White,2017-12-07,2017-06-07,2018-12-18,28/12/2018,ISO 9050 & EN 673 using FTIR with IR specular reflectance set and Spectrophotometer with 150mm integrating sphere,0.4461,0.4632,0.445,0.4474,0.450425,0.937,52.0,53.0,54.0,,
524,525.0,A,P,A-P-4,Tile,White,2017-06-07,2018-06-07,2018-12-18,28/12/2018,ISO 9050 & EN 673 using FTIR with IR specular reflectance set and Spectrophotometer with 150mm integrating sphere,0.7084,0.6831,0.711,0.7078,0.702575,0.879,85.0,86.0,86.0,,
525,526.0,A,Q,A-Q-4,Paint,White,2017-06-07,2018-06-07,2018-12-18,28/12/2018,ISO 9050 & EN 673 using FTIR with IR specular reflectance set and Spectrophotometer with 150mm integrating sphere,0.5339,0.5372,0.5408,0.5139,0.53145,0.926,62.0,63.0,64.0,,
526,527.0,A,R,A-R-4,Paint,White,2017-06-07,2018-06-07,2018-12-18,28/12/2018,ISO 9050 & EN 673 using FTIR with IR specular reflectance set and Spectrophotometer with 150mm integrating sphere,0.5921,0.6243,0.6195,0.6352,0.617775,0.925,72.0,75.0,76.0,,
527,528.0,A,S,A-S-4,Paint,White,2017-06-07,2018-06-07,2018-12-18,28/12/2018,ISO 9050 & EN 673 using FTIR with IR specular reflectance set and Spectrophotometer with 150mm integrating sphere,0.5509,0.5261,0.5462,0.5467,0.542475,0.923,63.0,65.0,66.0,,
528,529.0,A,T,A-T-3,Cloth,White,2017-09-07,2018-06-07,2018-12-18,28/12/2018,ISO 9050 & EN 673 using FTIR with IR specular reflectance set and Spectrophotometer with 150mm integrating sphere,0.5956,0.5695,0.568,0.5851,0.57955,0.937,69.0,70.0,71.0,,
529,530.0,A,U,A-U-3,Cloth,White,2017-09-07,2018-06-07,2018-12-18,28/12/2018,ISO 9050 & EN 673 using FTIR with IR specular reflectance set and Spectrophotometer with 150mm integrating sphere,0.6531,0.696,0.6477,0.632,0.6572,0.935,80.0,81.0,81.0,,
530,531.0,A,A,A-A-4,PVC membrane,White,2017-12-07,2018-12-07,2018-12-13,2019-01-02,ISO 9050 & EN 673 using FTIR with IR specular reflectance set and Spectrophotometer with 150mm integrating sphere,0.3815,0.3667,0.3904,0.3808,0.37985,0.938,43.0,44.0,44.0,,
531,532.0,A,B,A-B-4,PVC membrane,White,2017-12-07,2018-12-07,2018-12-13,2019-01-02,ISO 9050 & EN 673 using FTIR with IR specular reflectance set and Spectrophotometer with 150mm integrating sphere,0.3611,0.3779,0.3873,0.3737,0.375,0.938,42.0,43.0,44.0,,
532,533.0,A,C,A-C-4,PVC membrane,White,2017-12-07,2018-12-07,2018-12-13,2019-01-02,ISO 9050 & EN 673 using FTIR with IR specular reflectance set and Spectrophotometer with 150mm integrating sphere,0.4208,0.4371,0.3997,0.4364,0.4235,0.936,48.0,49.0,50.0,,
533,534.0,A,D,A-D-4,PVC membrane,White,2017-12-07,2018-12-07,2018-12-13,2019-01-02,ISO 9050 & EN 673 using FTIR with IR specular reflectance set and Spectrophotometer with 150mm integrating sphere,0.4914,0.4551,0.446,0.4665,0.46475,0.936,53.0,55.0,56.0,,
534,535.0,A,E,A-E-4,TPO membrane,White,2017-12-07,2018-12-07,2018-12-13,2019-01-02,ISO 9050 & EN 673 using FTIR with IR specular reflectance set and Spectrophotometer with 150mm integrating sphere,0.3106,0.313,0.3048,0.3058,0.30855,0.939,34.0,35.0,35.0,,
535,536.0,A,F,A-F-4,PVC membrane,Tan,2017-12-07,2018-12-07,2018-12-13,2019-01-02,ISO 9050 & EN 673 using FTIR with IR specular reflectance set and Spectrophotometer with 150mm integrating sphere,0.401,0.4448,0.4338,0.4333,0.428225,0.935,49.0,50.0,51.0,,
536,537.0,A,G,A-G-4,PVC membrane,White,2017-12-07,2018-12-07,2018-12-13,2019-01-02,ISO 9050 & EN 673 using FTIR with IR specular reflectance set and Spectrophotometer with 150mm integrating sphere,0.3679,0.3337,0.3441,0.3647,0.3526,0.938,39.0,40.0,41.0,,
537,538.0,A,H,A-H-4,PVC membrane,Blue,2017-12-07,2018-12-07,2018-12-13,2019-01-02,ISO 9050 & EN 673 using FTIR with IR specular reflectance set and Spectrophotometer with 150mm integrating sphere,0.1645,0.171,0.1697,0.1689,0.168525,0.938,17.0,17.0,17.0,,
538,539.0,A,I,A-I-4,PVC membrane,Red,2017-12-07,2018-12-07,2018-12-13,2019-01-02,ISO 9050 & EN 673 using FTIR with IR specular reflectance set and Spectrophotometer with 150mm integrating sphere,0.1787,0.1796,0.1797,0.1775,0.178875,0.938,18.0,18.0,18.0,,
539,540.0,A,J,A-J-4,PVC membrane,Dark Gray,2017-12-07,2018-12-07,2018-12-13,2019-01-02,ISO 9050 & EN 673 using FTIR with IR specular reflectance set and Spectrophotometer with 150mm integrating sphere,0.1599,0.1618,0.1684,0.1643,0.1636,0.939,16.0,16.0,16.0,,
540,541.0,A,K,A-K-4,PVC membrane,Green,2017-12-07,2018-12-07,2018-12-13,2019-01-02,ISO 9050 & EN 673 using FTIR with IR specular reflectance set and Spectrophotometer with 150mm integrating sphere,0.1441,0.1406,0.1442,0.1444,0.143325,0.939,14.0,14.0,13.0,,
541,542.0,A,L,A-L-4,PVC membrane,Light Gray,2017-12-07,2018-12-07,2018-12-13,2019-01-02,ISO 9050 & EN 673 using FTIR with IR specular reflectance set and Spectrophotometer with 150mm integrating sphere,0.2668,0.2553,0.2553,0.2614,0.2597,0.938,28.0,28.0,29.0,,
542,543.0,A,M,A-M-4,PVC membrane,Light Green,2017-12-07,2018-12-07,2018-12-13,2019-01-02,ISO 9050 & EN 673 using FTIR with IR specular reflectance set and Spectrophotometer with 150mm integrating sphere,0.2306,0.2338,0.2332,0.2339,0.232875,0.938,24.0,25.0,25.0,,
543,544.0,A,N,A-N-4,PVC membrane,Tan,2017-12-07,2018-12-07,2018-12-13,2019-01-02,ISO 9050 & EN 673 using FTIR with IR specular reflectance set and Spectrophotometer with 150mm integrating sphere,0.361,0.3605,0.3651,0.3587,0.361325,0.938,40.0,41.0,42.0,,
544,545.0,A,O,A-O-4,KEE membrane,White,2017-12-07,2018-12-07,2018-12-13,2019-01-02,ISO 9050 & EN 673 using FTIR with IR specular reflectance set and Spectrophotometer with 150mm integrating sphere,0.3991,0.3693,0.4019,0.3871,0.38935,0.938,44.0,45.0,46.0,,
545,546.0,A,P,A-P-6,Tile,White,2017-06-07,2018-12-07,2018-12-13,2019-01-02,ISO 9050 & EN 673 using FTIR with IR specular reflectance set and Spectrophotometer with 150mm integrating sphere,0.7165,0.72,0.7222,0.7168,0.718875,0.871,87.0,88.0,89.0,,
546,547.0,A,Q,A-Q-6,Paint,White,2017-06-07,2018-12-07,2018-12-13,2019-01-02,ISO 9050 & EN 673 using FTIR with IR specular reflectance set and Spectrophotometer with 150mm integrating sphere,0.5897,0.6026,0.5962,0.5845,0.59325,0.91,70.0,71.0,72.0,,
547,548.0,A,R,A-R-6,Paint,White,2017-06-07,2018-12-07,2018-12-13,2019-01-02,ISO 9050 & EN 673 using FTIR with IR specular reflectance set and Spectrophotometer with 150mm integrating sphere,0.625,0.6277,0.6359,0.6365,0.631275,0.921,76.0,77.0,78.0,,
548,549.0,A,S,A-S-6,Paint,White,2017-06-07,2018-12-07,2018-12-13,2019-01-02,ISO 9050 & EN 673 using FTIR with IR specular reflectance set and Spectrophotometer with 150mm integrating sphere,0.611,0.6083,0.6007,0.5917,0.602925,0.912,71.0,73.0,74.0,,
549,550.0,A,T,A-T-5,Cloth,White,2017-09-07,2018-12-07,2018-12-13,2019-01-02,ISO 9050 & EN 673 using FTIR with IR specular reflectance set and Spectrophotometer with 150mm integrating sphere,0.5373,0.5516,0.5774,0.5674,0.558425,0.937,66.0,67.0,68.0,,
550,551.0,A,U,A-U-5,Cloth,White,2017-09-07,2018-12-07,2018-12-13,2019-01-02,ISO 9050 & EN 673 using FTIR with IR specular reflectance set and Spectrophotometer with 150mm integrating sphere,0.5965,0.6065,0.6012,0.5884,0.59815,0.937,72.0,73.0,73.0,,
551,552.0,B,A,B-A-6,PVC membrane,White,2017-07-06,2019-01-06,24/01/2019,2019-01-31,ISO 9050 & EN 673 using FTIR with IR specular reflectance set and Spectrophotometer with 150mm integrating sphere,0.3881,0.3799,0.3888,0.3783,0.383775,0.937,43.0,44.0,45.0,,
552,553.0,B,B,B-B-6,PVC membrane,White,2017-07-06,2019-01-06,24/01/2019,2019-01-31,ISO 9050 & EN 673 using FTIR with IR specular reflectance set and Spectrophotometer with 150mm integrating sphere,0.3391,0.3473,0.3553,0.3316,0.343325,0.938,38.0,39.0,40.0,,
553,554.0,B,C,B-C-6,PVC membrane,White,2017-07-06,2019-01-06,24/01/2019,2019-01-31,ISO 9050 & EN 673 using FTIR with IR specular reflectance set and Spectrophotometer with 150mm integrating sphere,0.3941,0.3773,0.3698,0.3873,0.382125,0.936,43.0,44.0,45.0,,
554,555.0,B,D,B-D-6,PVC membrane,White,2017-07-06,2019-01-06,24/01/2019,2019-01-31,ISO 9050 & EN 673 using FTIR with IR specular reflectance set and Spectrophotometer with 150mm integrating sphere,0.3924,0.3995,0.4207,0.4309,0.410875,0.937,46.0,48.0,49.0,,
555,556.0,B,E,B-E-6,TPO membrane,White,2017-07-06,2019-01-06,24/01/2019,2019-01-31,ISO 9050 & EN 673 using FTIR with IR specular reflectance set and Spectrophotometer with 150mm integrating sphere,0.3993,0.3984,0.3917,0.4145,0.400975,0.938,45.0,47.0,47.0,,
556,557.0,B,F,B-F-6,PVC membrane,Tan,2017-07-06,2019-01-06,24/01/2019,2019-01-31,ISO 9050 & EN 673 using FTIR with IR specular reflectance set and Spectrophotometer with 150mm integrating sphere,0.4547,0.4768,0.4639,0.4369,0.458075,0.93,52.0,54.0,55.0,,
557,558.0,B,G,B-G-6,PVC membrane,White,2017-07-06,2019-01-06,24/01/2019,2019-01-31,ISO 9050 & EN 673 using FTIR with IR specular reflectance set and Spectrophotometer with 150mm integrating sphere,0.3599,0.383,0.3426,0.3624,0.361975,0.934,40.0,41.0,42.0,,
558,559.0,B,H,B-H-6,PVC membrane,Blue,2017-07-06,2019-01-06,24/01/2019,2019-01-31,ISO 9050 & EN 673 using FTIR with IR specular reflectance set and Spectrophotometer with 150mm integrating sphere,0.1285,0.1251,0.1248,0.1277,0.126525,0.937,12.0,12.0,11.0,,
559,560.0,B,I,B-I-6,PVC membrane,Red,2017-07-06,2019-01-06,24/01/2019,2019-01-31,ISO 9050 & EN 673 using FTIR with IR specular reflectance set and Spectrophotometer with 150mm integrating sphere,0.1167,0.1133,0.1161,0.116,0.115525,0.938,10.0,10.0,10.0,,
560,561.0,B,J,B-J-6,PVC membrane,Dark Gray,2017-07-06,2019-01-06,24/01/2019,2019-01-31,ISO 9050 & EN 673 using FTIR with IR specular reflectance set and Spectrophotometer with 150mm integrating sphere,0.1251,0.127,0.124,0.1246,0.125175,0.939,12.0,11.0,11.0,,
561,562.0,B,K,B-K-6,PVC membrane,Green,2017-07-06,2019-01-06,24/01/2019,2019-01-31,ISO 9050 & EN 673 using FTIR with IR specular reflectance set and Spectrophotometer with 150mm integrating sphere,0.1219,0.1193,0.1194,0.1211,0.120425,0.938,11.0,11.0,10.0,,
562,563.0,B,L,B-L-6,PVC membrane,Light Gray,2017-07-06,2019-01-06,24/01/2019,2019-01-31,ISO 9050 & EN 673 using FTIR with IR specular reflectance set and Spectrophotometer with 150mm integrating sphere,0.1987,0.2035,0.1992,0.1952,0.19915,0.938,20.0,21.0,21.0,,
563,564.0,B,M,B-M-6,PVC membrane,Light Green,2017-07-06,2019-01-06,24/01/2019,2019-01-31,ISO 9050 & EN 673 using FTIR with IR specular reflectance set and Spectrophotometer with 150mm integrating sphere,0.1892,0.1916,0.1914,0.1892,0.19035,0.939,19.0,20.0,20.0,,
564,565.0,B,N,B-N-6,PVC membrane,Tan,2017-07-06,2019-01-06,24/01/2019,2019-01-31,ISO 9050 & EN 673 using FTIR with IR specular reflectance set and Spectrophotometer with 150mm integrating sphere,0.3325,0.335,0.3215,0.3259,0.328725,0.938,36.0,37.0,38.0,,
565,566.0,B,O,B-O-6,KEE membrane,White,2017-07-06,2019-01-06,24/01/2019,2019-01-31,ISO 9050 & EN 673 using FTIR with IR specular reflectance set and Spectrophotometer with 150mm integrating sphere,0.5222,0.5187,0.5241,0.5245,0.522375,0.933,61.0,62.0,63.0,,
566,567.0,B,P,B-P-6,Tile,White,2017-07-06,2019-01-06,24/01/2019,2019-01-31,ISO 9050 & EN 673 using FTIR with IR specular reflectance set and Spectrophotometer with 150mm integrating sphere,0.0,0.0,0.0,0.0,0.0,0.0,0.0,0.0,0.0,,
567,568.0,B,Q,B-Q-6,Paint,White,2017-07-06,2019-01-06,24/01/2019,2019-01-31,ISO 9050 & EN 673 using FTIR with IR specular reflectance set and Spectrophotometer with 150mm integrating sphere,0.6827,0.6844,0.6846,0.6788,0.682625,0.895,82.0,83.0,84.0,,
568,569.0,B,R,B-R-6,Paint,White,2017-07-06,2019-01-06,24/01/2019,2019-01-31,ISO 9050 & EN 673 using FTIR with IR specular reflectance set and Spectrophotometer with 150mm integrating sphere,0.6679,0.6721,0.6746,0.672,0.67165,0.921,81.0,82.0,83.0,,
569,570.0,B,S,B-S-6,Paint,White,2017-07-06,2019-01-06,24/01/2019,2019-01-31,ISO 9050 & EN 673 using FTIR with IR specular reflectance set and Spectrophotometer with 150mm integrating sphere,0.63,0.6508,0.647,0.6486,0.6441,0.912,77.0,78.0,79.0,,
570,571.0,B,T,B-T-5,Cloth,White,2017-10-07,2019-01-06,24/01/2019,2019-01-31,ISO 9050 & EN 673 using FTIR with IR specular reflectance set and Spectrophotometer with 150mm integrating sphere,0.6477,0.6741,0.6734,0.6469,0.660525,0.936,80.0,81.0,82.0,Sample is marked with T_B_6,
571,572.0,B,U,B-U-5,Cloth,White,2017-10-07,2019-01-06,24/01/2019,2019-01-31,ISO 9050 & EN 673 using FTIR with IR specular reflectance set and Spectrophotometer with 150mm integrating sphere,0.6253,0.6243,0.6351,0.6265,0.6278,0.936,76.0,77.0,77.0,Sample is marked with U_B_6,
572,573.0,M,A,M-A-7,PVC membrane,White,2017-03-30,2018-12-30,2019-01-24,2019-02-02,ISO 9050 & EN 673 using FTIR with IR specular reflectance set and Spectrophotometer with 150mm integrating sphere,0.372,0.3779,0.3945,0.3763,0.380175,0.938,43.0,44.0,44.0,,
573,574.0,M,B,M-B-7,PVC membrane,White,2017-03-30,2018-12-30,2019-01-24,2019-02-02,ISO 9050 & EN 673 using FTIR with IR specular reflectance set and Spectrophotometer with 150mm integrating sphere,0.3585,0.3632,0.3491,0.3745,0.361325,0.938,40.0,41.0,42.0,,
574,575.0,M,C,M-C-7,PVC membrane,White,2017-03-30,2018-12-30,2019-01-24,2019-02-02,ISO 9050 & EN 673 using FTIR with IR specular reflectance set and Spectrophotometer with 150mm integrating sphere,0.3987,0.3828,0.3891,0.3906,0.3903,0.937,44.0,45.0,46.0,,
575,576.0,M,D,M-D-7,PVC membrane,White,2017-03-30,2018-12-30,2019-01-24,2019-02-02,ISO 9050 & EN 673 using FTIR with IR specular reflectance set and Spectrophotometer with 150mm integrating sphere,0.362,0.3775,0.3415,0.3495,0.357625,0.938,40.0,41.0,41.0,,
576,577.0,M,E,M-E-7,TPO membrane,White,2017-03-30,2018-12-30,2019-01-24,2019-02-02,ISO 9050 & EN 673 using FTIR with IR specular reflectance set and Spectrophotometer with 150mm integrating sphere,0.3197,0.3226,0.327,0.322,0.322825,0.938,35.0,36.0,37.0,,
577,578.0,M,F,M-F-7,PVC membrane,Tan,2017-03-30,2018-12-30,2019-01-24,2019-02-02,ISO 9050 & EN 673 using FTIR with IR specular reflectance set and Spectrophotometer with 150mm integrating sphere,0.3468,0.3456,0.3243,0.3312,0.336975,0.937,37.0,38.0,39.0,,
578,579.0,M,G,M-G-7,PVC membrane,White,2017-03-30,2018-12-30,2019-01-24,2019-02-02,ISO 9050 & EN 673 using FTIR with IR specular reflectance set and Spectrophotometer with 150mm integrating sphere,0.3228,0.3116,0.3335,0.3147,0.32065,0.938,35.0,36.0,37.0,,
579,580.0,M,H,M-H-7,PVC membrane,Blue,2017-03-30,2018-12-30,2019-01-24,2019-02-02,ISO 9050 & EN 673 using FTIR with IR specular reflectance set and Spectrophotometer with 150mm integrating sphere,0.1634,0.1611,0.1625,0.1616,0.16215,0.937,16.0,16.0,16.0,,
580,581.0,M,I,M-I-7,PVC membrane,Red,2017-03-30,2018-12-30,2019-01-24,2019-02-02,ISO 9050 & EN 673 using FTIR with IR specular reflectance set and Spectrophotometer with 150mm integrating sphere,0.162,0.1642,0.1654,0.1647,0.164075,0.938,16.0,16.0,16.0,,
581,582.0,M,J,M-J-7,PVC membrane,Dark Gray,2017-03-30,2018-12-30,2019-01-24,2019-02-02,ISO 9050 & EN 673 using FTIR with IR specular reflectance set and Spectrophotometer with 150mm integrating sphere,0.1487,0.1486,0.1463,0.1469,0.147625,0.938,14.0,14.0,14.0,,
582,583.0,M,K,M-K-7,PVC membrane,Green,2017-03-30,2018-12-30,2019-01-24,2019-02-02,ISO 9050 & EN 673 using FTIR with IR specular reflectance set and Spectrophotometer with 150mm integrating sphere,0.1339,0.1317,0.1319,0.1313,0.1322,0.938,12.0,12.0,12.0,,
583,584.0,M,L,M-L-7,PVC membrane,Light Gray,2017-03-30,2018-12-30,2019-01-24,2019-02-02,ISO 9050 & EN 673 using FTIR with IR specular reflectance set and Spectrophotometer with 150mm integrating sphere,0.2627,0.267,0.272,0.2733,0.26875,0.938,29.0,29.0,30.0,,
584,585.0,M,M,M-M-7,PVC membrane,Light Green,2017-03-30,2018-12-30,2019-01-24,2019-02-02,ISO 9050 & EN 673 using FTIR with IR specular reflectance set and Spectrophotometer with 150mm integrating sphere,0.2178,0.2147,0.2151,0.2167,0.216075,0.938,22.0,23.0,23.0,,
585,586.0,M,N,M-N-7,PVC membrane,Tan,2017-03-30,2018-12-30,2019-01-24,2019-02-02,ISO 9050 & EN 673 using FTIR with IR specular reflectance set and Spectrophotometer with 150mm integrating sphere,0.3055,0.2739,0.3072,0.3036,0.29755,0.938,32.0,33.0,34.0,,
586,587.0,M,O,M-O-7,KEE membrane,White,2017-03-30,2018-12-30,2019-01-24,2019-02-02,ISO 9050 & EN 673 using FTIR with IR specular reflectance set and Spectrophotometer with 150mm integrating sphere,0.3927,0.3997,0.3705,0.383,0.386475,0.934,43.0,45.0,45.0,Sample is marked with M_O_5,
587,588.0,M,P,M-P-6,Tile,White,2017-06-30,2018-12-30,2019-01-24,2019-02-02,ISO 9050 & EN 673 using FTIR with IR specular reflectance set and Spectrophotometer with 150mm integrating sphere,0.6757,0.677,0.67,0.6741,0.6742,0.897,81.0,82.0,83.0,Sample is marked with M_P_5,
588,589.0,M,Q,M-Q-6,Paint,White,2017-06-30,2018-12-30,2019-01-24,2019-02-02,ISO 9050 & EN 673 using FTIR with IR specular reflectance set and Spectrophotometer with 150mm integrating sphere,0.5674,0.5518,0.5583,0.5494,0.556725,0.922,65.0,67.0,68.0,,
589,590.0,M,R,M-R-6,Paint,White,2017-06-30,2018-12-30,2019-01-24,2019-02-02,ISO 9050 & EN 673 using FTIR with IR specular reflectance set and Spectrophotometer with 150mm integrating sphere,0.6172,0.6096,0.6165,0.6228,0.616525,0.926,74.0,75.0,76.0,,
590,591.0,M,S,M-S-6,Paint,White,2017-06-30,2018-12-30,2019-01-24,2019-02-02,ISO 9050 & EN 673 using FTIR with IR specular reflectance set and Spectrophotometer with 150mm integrating sphere,0.6079,0.6061,0.6004,0.6107,0.606275,0.918,72.0,73.0,74.0,,
591,592.0,M,T,M-T-5,Cloth,White,2017-09-30,2018-12-30,2019-01-24,2019-02-02,ISO 9050 & EN 673 using FTIR with IR specular reflectance set and Spectrophotometer with 150mm integrating sphere,0.445,0.4443,0.5017,0.4657,0.464175,0.938,53.0,55.0,56.0,,
592,593.0,M,U,M-U-5,Cloth,White,2017-09-30,2018-12-30,2019-01-24,2019-02-02,ISO 9050 & EN 673 using FTIR with IR specular reflectance set and Spectrophotometer with 150mm integrating sphere,0.5267,0.5338,0.5504,0.5596,0.542625,0.937,64.0,65.0,66.0,,
593,594.0,H,A,H-A-7,PVC membrane,White,2017-05-26,2018-02-26,28/02/2019,2019-03-08,ISO 9050 & EN 673 using FTIR with IR specular reflectance set and Spectrophotometer with 150mm integrating sphere,0.4149,0.4209,0.4195,0.4078,0.415775,0.938,47.0,49.0,49.0,,
594,595.0,H,B,H-B-7,PVC membrane,White,2017-05-26,2018-02-26,28/02/2019,2019-03-08,ISO 9050 & EN 673 using FTIR with IR specular reflectance set and Spectrophotometer with 150mm integrating sphere,0.4554,0.4188,0.4446,0.4213,0.435025,0.937,50.0,51.0,52.0,,
595,596.0,H,C,H-C-7,PVC membrane,White,2017-05-26,2018-02-26,28/02/2019,2019-03-08,ISO 9050 & EN 673 using FTIR with IR specular reflectance set and Spectrophotometer with 150mm integrating sphere,0.4656,0.4647,0.4628,0.4406,0.458425,0.933,52.0,54.0,55.0,,
596,597.0,H,D,H-D-7,PVC membrane,White,2017-05-26,2018-02-26,28/02/2019,2019-03-08,ISO 9050 & EN 673 using FTIR with IR specular reflectance set and Spectrophotometer with 150mm integrating sphere,0.4655,0.5008,0.477,0.4929,0.48405,0.935,56.0,57.0,58.0,,
597,598.0,H,E,H-E-7,TPO membrane,White,2017-05-26,2018-02-26,28/02/2019,2019-03-08,ISO 9050 & EN 673 using FTIR with IR specular reflectance set and Spectrophotometer with 150mm integrating sphere,0.4217,0.4267,0.4345,0.4313,0.42855,0.938,49.0,50.0,51.0,,
598,599.0,H,F,H-F-7,PVC membrane,Tan,2017-05-26,2018-02-26,28/02/2019,2019-03-08,ISO 9050 & EN 673 using FTIR with IR specular reflectance set and Spectrophotometer with 150mm integrating sphere,0.4642,0.4738,0.4719,0.4658,0.468925,0.931,54.0,55.0,56.0,,
599,600.0,H,G,H-G-7,PVC membrane,White,2017-05-26,2018-02-26,28/02/2019,2019-03-08,ISO 9050 & EN 673 using FTIR with IR specular reflectance set and Spectrophotometer with 150mm integrating sphere,0.4462,0.4444,0.4442,0.4426,0.44435,0.937,51.0,52.0,53.0,,
600,601.0,H,H,H-H-7,PVC membrane,Blue,2017-05-26,2018-02-26,28/02/2019,2019-03-08,ISO 9050 & EN 673 using FTIR with IR specular reflectance set and Spectrophotometer with 150mm integrating sphere,0.1627,0.1618,0.1596,0.1618,0.161475,0.938,16.0,16.0,16.0,,
601,602.0,H,I,H-I-7,PVC membrane,Red,2017-05-26,2018-02-26,28/02/2019,2019-03-08,ISO 9050 & EN 673 using FTIR with IR specular reflectance set and Spectrophotometer with 150mm integrating sphere,0.172,0.1724,0.17,0.1733,0.171925,0.938,17.0,17.0,17.0,,
602,603.0,H,J,H-J-7,PVC membrane,Dark Gray,2017-05-26,2018-02-26,28/02/2019,2019-03-08,ISO 9050 & EN 673 using FTIR with IR specular reflectance set and Spectrophotometer with 150mm integrating sphere,0.1413,0.1442,0.1475,0.1425,0.143875,0.938,14.0,14.0,13.0,,
603,604.0,H,K,H-K-7,PVC membrane,Green,2017-05-26,2018-02-26,28/02/2019,2019-03-08,ISO 9050 & EN 673 using FTIR with IR specular reflectance set and Spectrophotometer with 150mm integrating sphere,0.1203,0.1235,0.1212,0.1229,0.121975,0.938,11.0,11.0,11.0,,
604,605.0,H,L,H-L-7,PVC membrane,Light Gray,2017-05-26,2018-02-26,28/02/2019,2019-03-08,ISO 9050 & EN 673 using FTIR with IR specular reflectance set and Spectrophotometer with 150mm integrating sphere,0.3225,0.3145,0.3136,0.309,0.3149,0.937,34.0,35.0,36.0,,
605,606.0,H,M,H-M-7,PVC membrane,Light Green,2017-05-26,2018-02-26,28/02/2019,2019-03-08,ISO 9050 & EN 673 using FTIR with IR specular reflectance set and Spectrophotometer with 150mm integrating sphere,0.2522,0.2535,0.247,0.2511,0.25095,0.937,26.0,27.0,27.0,,
606,607.0,H,N,H-N-7,PVC membrane,Tan,2017-05-26,2018-02-26,28/02/2019,2019-03-08,ISO 9050 & EN 673 using FTIR with IR specular reflectance set and Spectrophotometer with 150mm integrating sphere,0.4255,0.4134,0.419,0.4151,0.41825,0.937,47.0,49.0,49.0,,
607,608.0,H,O,H-O-7,KEE membrane,White,2017-05-26,2018-02-26,28/02/2019,2019-03-08,ISO 9050 & EN 673 using FTIR with IR specular reflectance set and Spectrophotometer with 150mm integrating sphere,0.5223,0.5301,0.5249,0.5259,0.5258,0.934,61.0,63.0,64.0,,
608,609.0,H,P,H-P-7,Tile,White,2017-05-26,2018-02-26,28/02/2019,2019-03-08,ISO 9050 & EN 673 using FTIR with IR specular reflectance set and Spectrophotometer with 150mm integrating sphere,0.7242,0.7235,0.7199,0.7243,0.722975,0.875,87.0,89.0,89.0,,
609,610.0,H,Q,H-Q-7,Paint,White,2017-05-26,2018-02-26,28/02/2019,2019-03-08,ISO 9050 & EN 673 using FTIR with IR specular reflectance set and Spectrophotometer with 150mm integrating sphere,0.6496,0.6512,0.6489,0.648,0.649425,0.914,78.0,79.0,80.0,,
610,611.0,H,R,H-R-7,Paint,White,2017-05-26,2018-02-26,28/02/2019,2019-03-08,ISO 9050 & EN 673 using FTIR with IR specular reflectance set and Spectrophotometer with 150mm integrating sphere,0.6758,0.6731,0.6734,0.6726,0.673725,0.924,82.0,83.0,83.0,,
611,612.0,H,S,H-S-7,Paint,White,2017-05-26,2018-02-26,28/02/2019,2019-03-08,ISO 9050 & EN 673 using FTIR with IR specular reflectance set and Spectrophotometer with 150mm integrating sphere,0.6909,0.6815,0.6849,0.6893,0.68665,0.909,83.0,84.0,85.0,,
612,613.0,H,T,H-T-6,Cloth,White,2017-08-26,2018-02-26,28/02/2019,2019-03-08,ISO 9050 & EN 673 using FTIR with IR specular reflectance set and Spectrophotometer with 150mm integrating sphere,0.6928,0.6832,0.6894,0.6672,0.68315,0.936,84.0,84.0,85.0,,
613,614.0,H,U,H-U-6,Cloth,White,2017-08-26,2018-02-26,28/02/2019,2019-03-08,ISO 9050 & EN 673 using FTIR with IR specular reflectance set and Spectrophotometer with 150mm integrating sphere,0.6744,0.6821,0.6709,0.6861,0.678375,0.936,83.0,84.0,84.0,,
614,615.0,A,A,A-A-5,PVC membrane,White,2017-12-07,2019-03-07,2019-03-12,2019-03-15,ISO 9050 & EN 673 using FTIR with IR specular reflectance set and Spectrophotometer with 150mm integrating sphere,0.3218,0.3206,0.306,0.3001,0.312125,0.939,34.0,35.0,36.0,,
615,616.0,A,B,A-B-5,PVC membrane,White,2017-12-07,2019-03-07,2019-03-12,2019-03-15,ISO 9050 & EN 673 using FTIR with IR specular reflectance set and Spectrophotometer with 150mm integrating sphere,0.3036,0.2983,0.2827,0.2949,0.294875,0.938,32.0,33.0,33.0,,
616,617.0,A,C,A-C-5,PVC membrane,White,2017-12-07,2019-03-07,2019-03-12,2019-03-15,ISO 9050 & EN 673 using FTIR with IR specular reflectance set and Spectrophotometer with 150mm integrating sphere,0.4101,0.41,0.4126,0.4249,0.4144,0.937,47.0,48.0,49.0,,
617,618.0,A,D,A-D-5,PVC membrane,White,2017-12-07,2019-03-07,2019-03-12,2019-03-15,ISO 9050 & EN 673 using FTIR with IR specular reflectance set and Spectrophotometer with 150mm integrating sphere,0.455,0.414,0.441,0.4449,0.438725,0.937,50.0,51.0,52.0,,
618,619.0,A,E,A-E-5,TPO membrane,White,2017-12-07,2019-03-07,2019-03-12,2019-03-15,ISO 9050 & EN 673 using FTIR with IR specular reflectance set and Spectrophotometer with 150mm integrating sphere,0.2711,0.2792,0.2661,0.2597,0.269025,0.938,29.0,30.0,30.0,,
619,620.0,A,F,A-F-5,PVC membrane,Tan,2017-12-07,2019-03-07,2019-03-12,2019-03-15,ISO 9050 & EN 673 using FTIR with IR specular reflectance set and Spectrophotometer with 150mm integrating sphere,0.3754,0.4154,0.382,0.3425,0.378825,0.937,42.0,44.0,44.0,,
620,621.0,A,G,A-G-5,PVC membrane,White,2017-12-07,2019-03-07,2019-03-12,2019-03-15,ISO 9050 & EN 673 using FTIR with IR specular reflectance set and Spectrophotometer with 150mm integrating sphere,0.2981,0.2864,0.3075,0.3198,0.30295,0.939,33.0,34.0,34.0,,
621,622.0,A,H,A-H-5,PVC membrane,Blue,2017-12-07,2019-03-07,2019-03-12,2019-03-15,ISO 9050 & EN 673 using FTIR with IR specular reflectance set and Spectrophotometer with 150mm integrating sphere,0.1835,0.1801,0.175,0.1795,0.179525,0.938,18.0,18.0,18.0,,
622,623.0,A,I,A-I-5,PVC membrane,Red,2017-12-07,2019-03-07,2019-03-12,2019-03-15,ISO 9050 & EN 673 using FTIR with IR specular reflectance set and Spectrophotometer with 150mm integrating sphere,0.193,0.191,0.1905,0.1902,0.191175,0.939,19.0,20.0,20.0,,
623,624.0,A,J,A-J-5,PVC membrane,Dark Gray,2017-12-07,2019-03-07,2019-03-12,2019-03-15,ISO 9050 & EN 673 using FTIR with IR specular reflectance set and Spectrophotometer with 150mm integrating sphere,0.1871,0.1887,0.1803,0.1751,0.1828,0.939,18.0,19.0,19.0,,
624,625.0,A,K,A-K-5,PVC membrane,Green,2017-12-07,2019-03-07,2019-03-12,2019-03-15,ISO 9050 & EN 673 using FTIR with IR specular reflectance set and Spectrophotometer with 150mm integrating sphere,0.1801,0.1812,0.1697,0.1719,0.175725,0.938,17.0,18.0,18.0,,
625,626.0,A,L,A-L-5,PVC membrane,Light Gray,2017-12-07,2019-03-07,2019-03-12,2019-03-15,ISO 9050 & EN 673 using FTIR with IR specular reflectance set and Spectrophotometer with 150mm integrating sphere,0.2455,0.2439,0.2387,0.2405,0.24215,0.938,25.0,26.0,26.0,,
626,627.0,A,M,A-M-5,PVC membrane,Light Green,2017-12-07,2019-03-07,2019-03-12,2019-03-15,ISO 9050 & EN 673 using FTIR with IR specular reflectance set and Spectrophotometer with 150mm integrating sphere,0.1871,0.1887,0.1803,0.1751,0.1828,0.938,18.0,19.0,19.0,,
627,628.0,A,N,A-N-5,PVC membrane,Tan,2017-12-07,2019-03-07,2019-03-12,2019-03-15,ISO 9050 & EN 673 using FTIR with IR specular reflectance set and Spectrophotometer with 150mm integrating sphere,0.36,0.3789,0.3435,0.3493,0.357925,0.938,40.0,41.0,42.0,,
628,629.0,A,O,A-O-5,KEE membrane,White,2017-12-07,2019-03-07,2019-03-12,2019-03-15,ISO 9050 & EN 673 using FTIR with IR specular reflectance set and Spectrophotometer with 150mm integrating sphere,0.3188,0.3115,0.3251,0.3394,0.3237,0.938,35.0,37.0,37.0,,
629,630.0,A,P,A-P-7,Tile,White,2017-06-07,2019-03-07,2019-03-12,2019-03-15,ISO 9050 & EN 673 using FTIR with IR specular reflectance set and Spectrophotometer with 150mm integrating sphere,0.7085,0.6845,0.7082,0.6977,0.699725,0.875,84.0,85.0,86.0,,
630,631.0,A,Q,A-Q-7,Paint,White,2017-06-07,2019-03-07,2019-03-12,2019-03-15,ISO 9050 & EN 673 using FTIR with IR specular reflectance set and Spectrophotometer with 150mm integrating sphere,0.4564,0.5711,0.5795,0.5564,0.54085,0.921,63.0,65.0,65.0,,
631,632.0,A,R,A-R-7,Paint,White,2017-06-07,2019-03-07,2019-03-12,2019-03-15,ISO 9050 & EN 673 using FTIR with IR specular reflectance set and Spectrophotometer with 150mm integrating sphere,0.5684,0.5497,0.6002,0.5628,0.570275,0.925,67.0,69.0,69.0,,
632,633.0,A,S,A-S-7,Paint,White,2017-06-07,2019-03-07,2019-03-12,2019-03-15,ISO 9050 & EN 673 using FTIR with IR specular reflectance set and Spectrophotometer with 150mm integrating sphere,0.5024,0.5301,0.5318,0.4665,0.5077,0.921,58.0,60.0,61.0,,
633,634.0,A,T,A-T-6,Cloth,White,2017-09-07,2019-03-07,2019-03-12,2019-03-15,ISO 9050 & EN 673 using FTIR with IR specular reflectance set and Spectrophotometer with 150mm integrating sphere,0.3916,0.3825,0.4068,0.3923,0.3933,0.938,44.0,46.0,46.0,,
634,635.0,A,U,A-U-6,Cloth,White,2017-09-07,2019-03-07,2019-03-12,2019-03-15,ISO 9050 & EN 673 using FTIR with IR specular reflectance set and Spectrophotometer with 150mm integrating sphere,0.4151,0.4332,0.4243,0.4414,0.4285,0.938,49.0,50.0,51.0,,
635,636.0,B,A,B-A-7,PVC membrane,White,2017-07-06,2019-04-06,24/04/2019,2019-05-17,ISO 9050 & EN 673 using FTIR with IR specular reflectance set and Spectrophotometer with 150mm integrating sphere,0.3443,0.3444,0.3561,0.3495,0.348575,0.938,39.0,40.0,40.0,,
636,637.0,B,B,B-B-7,PVC membrane,White,2017-07-06,2019-04-06,24/04/2019,2019-05-17,ISO 9050 & EN 673 using FTIR with IR specular reflectance set and Spectrophotometer with 150mm integrating sphere,0.2968,0.3065,0.313,0.3102,0.306625,0.938,33.0,34.0,35.0,,
637,638.0,B,C,B-C-7,PVC membrane,White,2017-07-06,2019-04-06,24/04/2019,2019-05-17,ISO 9050 & EN 673 using FTIR with IR specular reflectance set and Spectrophotometer with 150mm integrating sphere,0.479,0.4928,0.4621,0.5047,0.48465,0.932,56.0,57.0,58.0,,
638,639.0,B,D,B-D-7,PVC membrane,White,2017-07-06,2019-04-06,24/04/2019,2019-05-17,ISO 9050 & EN 673 using FTIR with IR specular reflectance set and Spectrophotometer with 150mm integrating sphere,0.4365,0.4288,0.5047,0.5045,0.468625,0.936,54.0,55.0,56.0,,
639,640.0,B,E,B-E-7,TPO membrane,White,2017-07-06,2019-04-06,24/04/2019,2019-05-17,ISO 9050 & EN 673 using FTIR with IR specular reflectance set and Spectrophotometer with 150mm integrating sphere,0.3608,0.3598,0.3639,0.3526,0.359275,0.938,40.0,41.0,42.0,,
640,641.0,B,F,B-F-7,PVC membrane,Tan,2017-07-06,2019-04-06,24/04/2019,2019-05-17,ISO 9050 & EN 673 using FTIR with IR specular reflectance set and Spectrophotometer with 150mm integrating sphere,0.3816,0.3546,0.3838,0.3663,0.371575,0.936,41.0,43.0,43.0,,
641,642.0,B,G,B-G-7,PVC membrane,White,2017-07-06,2019-04-06,24/04/2019,2019-05-17,ISO 9050 & EN 673 using FTIR with IR specular reflectance set and Spectrophotometer with 150mm integrating sphere,0.3235,0.3305,0.3077,0.2832,0.311225,0.938,34.0,35.0,35.0,,
642,643.0,B,H,B-H-7,PVC membrane,Blue,2017-07-06,2019-04-06,24/04/2019,2019-05-17,ISO 9050 & EN 673 using FTIR with IR specular reflectance set and Spectrophotometer with 150mm integrating sphere,0.161,0.1613,0.1626,0.1605,0.16135,0.938,16.0,16.0,16.0,,
643,644.0,B,I,B-I-7,PVC membrane,Red,2017-07-06,2019-04-06,24/04/2019,2019-05-17,ISO 9050 & EN 673 using FTIR with IR specular reflectance set and Spectrophotometer with 150mm integrating sphere,0.1684,0.1684,0.1659,0.1731,0.16895,0.939,17.0,17.0,17.0,,
644,645.0,B,J,B-J-7,PVC membrane,Dark Gray,2017-07-06,2019-04-06,24/04/2019,2019-05-17,ISO 9050 & EN 673 using FTIR with IR specular reflectance set and Spectrophotometer with 150mm integrating sphere,0.1645,0.1683,0.1595,0.1661,0.1646,0.939,16.0,16.0,16.0,,
645,646.0,B,K,B-K-7,PVC membrane,Green,2017-07-06,2019-04-06,24/04/2019,2019-05-17,ISO 9050 & EN 673 using FTIR with IR specular reflectance set and Spectrophotometer with 150mm integrating sphere,0.1492,0.1483,0.1516,0.1488,0.149475,0.938,14.0,14.0,14.0,,
646,647.0,B,L,B-L-7,PVC membrane,Light Gray,2017-07-06,2019-04-06,24/04/2019,2019-05-17,ISO 9050 & EN 673 using FTIR with IR specular reflectance set and Spectrophotometer with 150mm integrating sphere,0.2065,0.2096,0.2118,0.2076,0.208875,0.938,21.0,22.0,22.0,,
647,648.0,B,M,B-M-7,PVC membrane,Light Green,2017-07-06,2019-04-06,24/04/2019,2019-05-17,ISO 9050 & EN 673 using FTIR with IR specular reflectance set and Spectrophotometer with 150mm integrating sphere,0.204,0.2014,0.2023,0.203,0.202675,0.938,21.0,21.0,21.0,,
648,649.0,B,N,B-N-7,PVC membrane,Tan,2017-07-06,2019-04-06,24/04/2019,2019-05-17,ISO 9050 & EN 673 using FTIR with IR specular reflectance set and Spectrophotometer with 150mm integrating sphere,0.3436,0.3691,0.3597,0.3007,0.343275,0.938,38.0,39.0,40.0,,
649,650.0,B,O,B-O-7,KEE membrane,White,2017-07-06,2019-04-06,24/04/2019,2019-05-17,ISO 9050 & EN 673 using FTIR with IR specular reflectance set and Spectrophotometer with 150mm integrating sphere,0.4391,0.4685,0.4458,0.4556,0.45225,0.936,52.0,53.0,54.0,,
650,651.0,B,P,B-P-7,Tile,White,2017-07-06,2019-04-06,24/04/2019,2019-05-17,ISO 9050 & EN 673 using FTIR with IR specular reflectance set and Spectrophotometer with 150mm integrating sphere,0.0,0.0,0.0,0.0,0.0,0.0,0.0,0.0,0.0,,
651,652.0,B,Q,B-Q-7,Paint,White,2017-07-06,2019-04-06,24/04/2019,2019-05-17,ISO 9050 & EN 673 using FTIR with IR specular reflectance set and Spectrophotometer with 150mm integrating sphere,0.6198,0.6333,0.6211,0.6102,0.6211,0.921,74.0,75.0,76.0,,
652,653.0,B,R,B-R-7,Paint,White,2017-07-06,2019-04-06,24/04/2019,2019-05-17,ISO 9050 & EN 673 using FTIR with IR specular reflectance set and Spectrophotometer with 150mm integrating sphere,0.65,0.6509,0.6495,0.6583,0.652175,0.926,79.0,80.0,80.0,,
